Repository: meradji-anais/Data-Mining-Project--Clustering-of-metallic-alloys

# Data-Mining-Project--Clustering-of-metallic-alloys
Data Mining Project -Clustering of metallic alloys based on their chemical composition and thermophysical properties

File: data_after_missing_valuess.csv (part 1 of 4)
Ag,Ca,Mg,Cu,Au,Si,Pd,Nd,Al,Ni,Fe,Zn,Ce,Ga,Nb,La,Co,B,Ta,Cr,C,Mo,Zr,Ti,Hf,In,Y,Sn,P,W,Er,Mn,Dy,Tb,Gd,Tm,Ho,Pr,S,Be,Sc,Sm,V,Tg(K),Tx(K),Tl(K),Dmax (mm)
30.8,30.8,23.1,15.4,0.0,0.0,0.0,0.0,0.0,0.0,0.0,0.0,0.0,0.0,0.0,0.0,0.0,0.0,0.0,0.0,0.0,0.0,0.0,0.0,0.0,0.0,0.0,0.0,0.0,0.0,0.0,0.0,0.0,0.0,0.0,0.0,0.0,0.0,0.0,0.0,0.0,0.0,0.0,413.0,432.0,803.0,2.5
38.4,30.8,30.8,0.0,0.0,0.0,0.0,0.0,0.0,0.0,0.0,0.0,0.0,0.0,0.0,0.0,0.0,0.0,0.0,0.0,0.0,0.0,0.0,0.0,0.0,0.0,0.0,0.0,0.0,0.0,0.0,0.0,0.0,0.0,0.0,0.0,0.0,0.0,0.0,0.0,0.0,0.0,0.0,394.0,426.0,805.0,0.5
38.5,30.8,23.0,7.7,0.0,0.0,0.0,0.0,0.0,0.0,0.0,0.0,0.0,0.0,0.0,0.0,0.0,0.0,0.0,0.0,0.0,0.0,0.0,0.0,0.0,0.0,0.0,0.0,0.0,0.0,0.0,0.0,0.0,0.0,0.0,0.0,0.0,0.0,0.0,0.0,0.0,0.0,0.0,384.0,416.0,854.0,2.0
38.5,15.4,38.5,7.7,0.0,0.0,0.0,0.0,0.0,0.0,0.0,0.0,0.0,0.0,0.0,0.0,0.0,0.0,0.0,0.0,0.0,0.0,0.0,0.0,0.0,0.0,0.0,0.0,0.0,0.0,0.0,0.0,0.0,0.0,0.0,0.0,0.0,0.0,0.0,0.0,0.0,0.0,0.0,405.0,436.0,842.0,0.5
46.2,30.7,23.1,0.0,0.0,0.0,0.0,0.0,0.0,0.0,0.0,0.0,0.0,0.0,0.0,0.0,0.0,0.0,0.0,0.0,0.0,0.0,0.0,0.0,0.0,0.0,0.0,0.0,0.0,0.0,0.0,0.0,0.0,0.0,0.0,0.0,0.0,0.0,0.0,0.0,0.0,0.0,0.0,399.0,426.0,765.0,0.7
46.2,23.0,23.2,7.7,0.0,0.0,0.0,0.0,0.0,0.0,0.0,0.0,0.0,0.0,0.0,0.0,0.0,0.0,0.0,0.0,0.0,0.0,0.0,0.0,0.0,0.0,0.0,0.0,0.0,0.0,0.0,0.0,0.0,0.0,0.0,0.0,0.0,0.0,0.0,0.0,0.0,0.0,0.0,398.0,430.0,825.0,2.0
50.0,30.8,11.5,7.7,0.0,0.0,0.0,0.0,0.0,0.0,0.0,0.0,0.0,0.0,0.0,0.0,0.0,0.0,0.0,0.0,0.0,0.0,0.0,0.0,0.0,0.0,0.0,0.0,0.0,0.0,0.0,0.0,0.0,0.0,0.0,0.0,0.0,0.0,0.0,0.0,0.0,0.0,0.0,452.0,487.0,809.0,1.0
53.8,30.5,7.7,7.7,0.0,0.0,0.0,0.0,0.0,0.0,0.0,0.0,0.0,0.0,0.0,0.0,0.0,0.0,0.0,0.0,0.0,0.0,0.0,0.0,0.0,0.0,0.0,0.0,0.0,0.0,0.0,0.0,0.0,0.0,0.0,0.0,0.0,0.0,0.0,0.0,0.0,0.0,0.0,428.0,488.0,843.0,0.3
53.8,30.8,15.4,0.0,0.0,0.0,0.0,0.0,0.0,0.0,0.0,0.0,0.0,0.0,0.0,0.0,0.0,0.0,0.0,0.0,0.0,0.0,0.0,0.0,0.0,0.0,0.0,0.0,0.0,0.0,0.0,0.0,0.0,0.0,0.0,0.0,0.0,0.0,0.0,0.0,0.0,0.0,0.0,444.0,498.0,812.0,0.8
53.8,23.1,23.1,0.0,0.0,0.0,0.0,0.0,0.0,0.0,0.0,0.0,0.0,0.0,0.0,0.0,0.0,0.0,0.0,0.0,0.0,0.0,0.0,0.0,0.0,0.0,0.0,0.0,0.0,0.0,0.0,0.0,0.0,0.0,0.0,0.0,0.0,0.0,0.0,0.0,0.0,0.0,0.0,451.0,488.0,887.0,0.7
61.5,15.4,23.1,0.0,0.0,0.0,0.0,0.0,0.0,0.0,0.0,0.0,0.0,0.0,0.0,0.0,0.0,0.0,0.0,0.0,0.0,0.0,0.0,0.0,0.0,0.0,0.0,0.0,0.0,0.0,0.0,0.0,0.0,0.0,0.0,0.0,0.0,0.0,0.0,0.0,0.0,0.0,0.0,440.0,485.0,919.0,0.5
5.5,0.0,0.0,26.9,49.0,16.3,2.3,0.0,0.0,0.0,0.0,0.0,0.0,0.0,0.0,0.0,0.0,0.0,0.0,0.0,0.0,0.0,0.0,0.0,0.0,0.0,0.0,0.0,0.0,0.0,0.0,0.0,0.0,0.0,0.0,0.0,0.0,0.0,0.0,0.0,0.0,0.0,0.0,401.0,459.0,644.0,5.0
0.0,0.0,0.0,25.0,55.0,20.0,0.0,0.0,0.0,0.0,0.0,0.0,0.0,0.0,0.0,0.0,0.0,0.0,0.0,0.0,0.0,0.0,0.0,0.0,0.0,0.0,0.0,0.0,0.0,0.0,0.0,0.0,0.0,0.0,0.0,0.0,0.0,0.0,0.0,0.0,0.0,0.0,0.0,348.0,383.0,654.0,0.5
0.0,0.0,0.0,10.0,0.0,0.0,0.0,60.0,15.0,10.0,5.0,0.0,0.0,0.0,0.0,0.0,0.0,0.0,0.0,0.0,0.0,0.0,0.0,0.0,0.0,0.0,0.0,0.0,0.0,0.0,0.0,0.0,0.0,0.0,0.0,0.0,0.0,0.0,0.0,0.0,0.0,0.0,0.0,430.0,475.0,779.0,5.0
0.0,40.0,30.0,30.0,0.0,0.0,0.0,0.0,0.0,0.0,0.0,0.0,0.0,0.0,0.0,0.0,0.0,0.0,0.0,0.0,0.0,0.0,0.0,0.0,0.0,0.0,0.0,0.0,0.0,0.0,0.0,0.0,0.0,0.0,0.0,0.0,0.0,0.0,0.0,0.0,0.0,0.0,0.0,395.0,430.0,694.0,0.5
0.0,45.0,19.0,36.0,0.0,0.0,0.0,0.0,0.0,0.0,0.0,0.0,0.0,0.0,0.0,0.0,0.0,0.0,0.0,0.0,0.0,0.0,0.0,0.0,0.0,0.0,0.0,0.0,0.0,0.0,0.0,0.0,0.0,0.0,0.0,0.0,0.0,0.0,0.0,0.0,0.0,0.0,0.0,399.0,428.0,714.0,0.5
0.0,47.0,19.0,27.0,0.0,0.0,0.0,0.0,0.0,0.0,0.0,7.0,0.0,0.0,0.0,0.0,0.0,0.0,0.0,0.0,0.0,0.0,0.0,0.0,0.0,0.0,0.0,0.0,0.0,0.0,0.0,0.0,0.0,0.0,0.0,0.0,0.0,0.0,0.0,0.0,0.0,0.0,0.0,393.0,440.0,676.0,6.0
0.0,50.0,15.0,25.0,0.0,0.0,0.0,0.0,0.0,0.0,0.0,10.0,0.0,0.0,0.0,0.0,0.0,0.0,0.0,0.0,0.0,0.0,0.0,0.0,0.0,0.0,0.0,0.0,0.0,0.0,0.0,0.0,0.0,0.0,0.0,0.0,0.0,0.0,0.0,0.0,0.0,0.0,0.0,395.0,434.0,678.0,10.0
0.0,50.0,10.0,25.0,0.0,0.0,0.0,0.0,0.0,0.0,0.0,15.0,0.0,0.0,0.0,0.0,0.0,0.0,0.0,0.0,0.0,0.0,0.0,0.0,0.0,0.0,0.0,0.0,0.0,0.0,0.0,0.0,0.0,0.0,0.0,0.0,0.0,0.0,0.0,0.0,0.0,0.0,0.0,395.0,427.0,702.0,2.0
0.0,50.0,22.5,22.5,0.0,0.0,0.0,0.0,5.0,0.0,0.0,0.0,0.0,0.0,0.0,0.0,0.0,0.0,0.0,0.0,0.0,0.0,0.0,0.0,0.0,0.0,0.0,0.0,0.0,0.0,0.0,0.0,0.0,0.0,0.0,0.0,0.0,0.0,0.0,0.0,0.0,0.0,0.0,416.0,456.0,762.0,3.5
0.0,50.0,20.0,30.0,0.0,0.0,0.0,0.0,0.0,0.0,0.0,0.0,0.0,0.0,0.0,0.0,0.0,0.0,0.0,0.0,0.0,0.0,0.0,0.0,0.0,0.0,0.0,0.0,0.0,0.0,0.0,0.0,0.0,0.0,0.0,0.0,0.0,0.0,0.0,0.0,0.0,0.0,0.0,401.0,442.0,690.0,8.0
0.0,50.0,25.0,10.0,0.0,0.0,0.0,0.0,0.0,0.0,0.0,15.0,0.0,0.0,0.0,0.0,0.0,0.0,0.0,0.0,0.0,0.0,0.0,0.0,0.0,0.0,0.0,0.0,0.0,0.0,0.0,0.0,0.0,0.0,0.0,0.0,0.0,0.0,0.0,0.0,0.0,0.0,0.0,383.0,430.0,723.0,8.0
0.0,53.0,23.0,24.0,0.0,0.0,0.0,0.0,0.0,0.0,0.0,0.0,0.0,0.0,0.0,0.0,0.0,0.0,0.0,0.0,0.0,0.0,0.0,0.0,0.0,0.0,0.0,0.0,0.0,0.0,0.0,0.0,0.0,0.0,0.0,0.0,0.0,0.0,0.0,0.0,0.0,0.0,0.0,406.0,439.0,655.0,7.0
0.0,55.0,20.0,25.0,0.0,0.0,0.0,0.0,0.0,0.0,0.0,0.0,0.0,0.0,0.0,0.0,0.0,0.0,0.0,0.0,0.0,0.0,0.0,0.0,0.0,0.0,0.0,0.0,0.0,0.0,0.0,0.0,0.0,0.0,0.0,0.0,0.0,0.0,0.0,0.0,0.0,0.0,0.0,399.0,426.0,720.0,2.0
0.0,55.0,10.0,35.0,0.0,0.0,0.0,0.0,0.0,0.0,0.0,0.0,0.0,0.0,0.0,0.0,0.0,0.0,0.0,0.0,0.0,0.0,0.0,0.0,0.0,0.0,0.0,0.0,0.0,0.0,0.0,0.0,0.0,0.0,0.0,0.0,0.0,0.0,0.0,0.0,0.0,0.0,0.0,397.0,422.0,770.0,0.5
0.0,55.0,25.0,0.0,0.0,0.0,0.0,0.0,0.0,0.0,0.0,20.0,0.0,0.0,0.0,0.0,0.0,0.0,0.0,0.0,0.0,0.0,0.0,0.0,0.0,0.0,0.0,0.0,0.0,0.0,0.0,0.0,0.0,0.0,0.0,0.0,0.0,0.0,0.0,0.0,0.0,0.0,0.0,375.0,418.0,751.0,1.0
0.0,55.0,18.0,0.0,0.0,0.0,0.0,0.0,20.0,0.0,0.0,7.0,0.0,0.0,0.0,0.0,0.0,0.0,0.0,0.0,0.0,0.0,0.0,0.0,0.0,0.0,0.0,0.0,0.0,0.0,0.0,0.0,0.0,0.0,0.0,0.0,0.0,0.0,0.0,0.0,0.0,0.0,0.0,449.0,491.0,822.0,1.0
0.0,55.0,20.0,0.0,0.0,0.0,0.0,0.0,10.0,0.0,0.0,15.0,0.0,0.0,0.0,0.0,0.0,0.0,0.0,0.0,0.0,0.0,0.0,0.0,0.0,0.0,0.0,0.0,0.0,0.0,0.0,0.0,0.0,0.0,0.0,0.0,0.0,0.0,0.0,0.0,0.0,0.0,0.0,403.0,469.0,773.0,3.5
0.0,55.0,18.0,0.0,0.0,0.0,0.0,0.0,0.0,0.0,0.0,27.0,0.0,0.0,0.0,0.0,0.0,0.0,0.0,0.0,0.0,0.0,0.0,0.0,0.0,0.0,0.0,0.0,0.0,0.0,0.0,0.0,0.0,0.0,0.0,0.0,0.0,0.0,0.0,0.0,0.0,0.0,0.0,389.0,419.0,671.0,0.5
0.0,58.0,18.0,24.0,0.0,0.0,0.0,0.0,0.0,0.0,0.0,0.0,0.0,0.0,0.0,0.0,0.0,0.0,0.0,0.0,0.0,0.0,0.0,0.0,0.0,0.0,0.0,0.0,0.0,0.0,0.0,0.0,0.0,0.0,0.0,0.0,0.0,0.0,0.0,0.0,0.0,0.0,0.0,388.0,426.0,667.0,6.0
0.0,60.0,20.0,20.0,0.0,0.0,0.0,0.0,0.0,0.0,0.0,0.0,0.0,0.0,0.0,0.0,0.0,0.0,0.0,0.0,0.0,0.0,0.0,0.0,0.0,0.0,0.0,0.0,0.0,0.0,0.0,0.0,0.0,0.0,0.0,0.0,0.0,0.0,0.0,0.0,0.0,0.0,0.0,387.0,412.0,678.0,4.0
0.0,60.0,25.0,15.0,0.0,0.0,0.0,0.0,0.0,0.0,0.0,0.0,0.0,0.0,0.0,0.0,0.0,0.0,0.0,0.0,0.0,0.0,0.0,0.0,0.0,0.0,0.0,0.0,0.0,0.0,0.0,0.0,0.0,0.0,0.0,0.0,0.0,0.0,0.0,0.0,0.0,0.0,0.0,390.0,416.0,676.0,2.0
0.0,60.0,17.5,0.0,0.0,0.0,0.0,0.0,0.0,0.0,0.0,22.5,0.0,0.0,0.0,0.0,0.0,0.0,0.0,0.0,0.0,0.0,0.0,0.0,0.0,0.0,0.0,0.0,0.0,0.0,0.0,0.0,0.0,0.0,0.0,0.0,0.0,0.0,0.0,0.0,0.0,0.0,0.0,383.0,421.0,650.0,10.0
0.0,60.0,15.0,15.0,0.0,0.0,0.0,0.0,10.0,0.0,0.0,0.0,0.0,0.0,0.0,0.0,0.0,0.0,0.0,0.0,0.0,0.0,0.0,0.0,0.0,0.0,0.0,0.0,0.0,0.0,0.0,0.0,0.0,0.0,0.0,0.0,0.0,0.0,0.0,0.0,0.0,0.0,0.0,397.0,430.0,689.0,2.0
0.0,60.0,10.0,0.0,0.0,0.0,0.0,0.0,0.0,0.0,0.0,30.0,0.0,0.0,0.0,0.0,0.0,0.0,0.0,0.0,0.0,0.0,0.0,0.0,0.0,0.0,0.0,0.0,0.0,0.0,0.0,0.0,0.0,0.0,0.0,0.0,0.0,0.0,0.0,0.0,0.0,0.0,0.0,380.0,400.0,666.0,0.5
0.0,60.0,15.0,0.0,0.0,0.0,0.0,0.0,10.0,0.0,0.0,15.0,0.0,0.0,0.0,0.0,0.0,0.0,0.0,0.0,0.0,0.0,0.0,0.0,0.0,0.0,0.0,0.0,0.0,0.0,0.0,0.0,0.0,0.0,0.0,0.0,0.0,0.0,0.0,0.0,0.0,0.0,0.0,403.0,474.0,703.0,4.0
0.0,60.0,20.0,10.0,0.0,0.0,0.0,0.0,10.0,0.0,0.0,0.0,0.0,0.0,0.0,0.0,0.0,0.0,0.0,0.0,0.0,0.0,0.0,0.0,0.0,0.0,0.0,0.0,0.0,0.0,0.0,0.0,0.0,0.0,0.0,0.0,0.0,0.0,0.0,0.0,0.0,0.0,0.0,408.0,442.0,817.0,2.0
0.0,60.0,18.0,0.0,0.0,0.0,0.0,0.0,15.0,0.0,0.0,7.0,0.0,0.0,0.0,0.0,0.0,0.0,0.0,0.0,0.0,0.0,0.0,0.0,0.0,0.0,0.0,0.0,0.0,0.0,0.0,0.0,0.0,0.0,0.0,0.0,0.0,0.0,0.0,0.0,0.0,0.0,0.0,431.0,485.0,748.0,2.5
0.0,35.0,25.0,40.0,0.0,0.0,0.0,0.0,0.0,0.0,0.0,0.0,0.0,0.0,0.0,0.0,0.0,0.0,0.0,0.0,0.0,0.0,0.0,0.0,0.0,0.0,0.0,0.0,0.0,0.0,0.0,0.0,0.0,0.0,0.0,0.0,0.0,0.0,0.0,0.0,0.0,0.0,0.0,386.0,429.0,748.0,3.5
0.0,63.0,0.0,5.0,0.0,0.0,0.0,0.0,32.0,0.0,0.0,0.0,0.0,0.0,0.0,0.0,0.0,0.0,0.0,0.0,0.0,0.0,0.0,0.0,0.0,0.0,0.0,0.0,0.0,0.0,0.0,0.0,0.0,0.0,0.0,0.0,0.0,0.0,0.0,0.0,0.0,0.0,0.0,512.0,523.0,831.0,2.0
0.0,65.0,10.0,25.0,0.0,0.0,0.0,0.0,0.0,0.0,0.0,0.0,0.0,0.0,0.0,0.0,0.0,0.0,0.0,0.0,0.0,0.0,0.0,0.0,0.0,0.0,0.0,0.0,0.0,0.0,0.0,0.0,0.0,0.0,0.0,0.0,0.0,0.0,0.0,0.0,0.0,0.0,0.0,388.0,420.0,711.0,2.0
0.0,65.0,20.0,15.0,0.0,0.0,0.0,0.0,0.0,0.0,0.0,0.0,0.0,0.0,0.0,0.0,0.0,0.0,0.0,0.0,0.0,0.0,0.0,0.0,0.0,0.0,0.0,0.0,0.0,0.0,0.0,0.0,0.0,0.0,0.0,0.0,0.0,0.0,0.0,0.0,0.0,0.0,0.0,386.0,405.0,679.0,2.0
0.0,65.0,25.0,10.0,0.0,0.0,0.0,0.0,0.0,0.0,0.0,0.0,0.0,0.0,0.0,0.0,0.0,0.0,0.0,0.0,0.0,0.0,0.0,0.0,0.0,0.0,0.0,0.0,0.0,0.0,0.0,0.0,0.0,0.0,0.0,0.0,0.0,0.0,0.0,0.0,0.0,0.0,0.0,405.0,429.0,691.0,0.5
0.0,65.0,15.0,0.0,0.0,0.0,0.0,0.0,0.0,0.0,0.0,20.0,0.0,0.0,0.0,0.0,0.0,0.0,0.0,0.0,0.0,0.0,0.0,0.0,0.0,0.0,0.0,0.0,0.0,0.0,0.0,0.0,0.0,0.0,0.0,0.0,0.0,0.0,0.0,0.0,0.0,0.0,0.0,377.0,410.0,630.0,6.0
0.0,66.4,0.0,0.0,0.0,0.0,0.0,0.0,33.6,0.0,0.0,0.0,0.0,0.0,0.0,0.0,0.0,0.0,0.0,0.0,0.0,0.0,0.0,0.0,0.0,0.0,0.0,0.0,0.0,0.0,0.0,0.0,0.0,0.0,0.0,0.0,0.0,0.0,0.0,0.0,0.0,0.0,0.0,528.0,540.0,873.0,1.0
0.0,70.0,15.0,0.0,0.0,0.0,0.0,0.0,0.0,0.0,0.0,15.0,0.0,0.0,0.0,0.0,0.0,0.0,0.0,0.0,0.0,0.0,0.0,0.0,0.0,0.0,0.0,0.0,0.0,0.0,0.0,0.0,0.0,0.0,0.0,0.0,0.0,0.0,0.0,0.0,0.0,0.0,0.0,371.0,397.0,688.0,0.5
0.0,0.0,0.0,26.0,0.0,0.0,0.0,0.0,0.0,0.0,0.0,0.0,70.0,4.0,0.0,0.0,0.0,0.0,0.0,0.0,0.0,0.0,0.0,0.0,0.0,0.0,0.0,0.0,0.0,0.0,0.0,0.0,0.0,0.0,0.0,0.0,0.0,0.0,0.0,0.0,0.0,0.0,0.0,350.0,395.0,703.0,3.0
0.0,0.0,0.0,24.0,0.0,0.0,0.0,0.0,0.0,0.0,0.0,0.0,70.0,6.0,0.0,0.0,0.0,0.0,0.0,0.0,0.0,0.0,0.0,0.0,0.0,0.0,0.0,0.0,0.0,0.0,0.0,0.0,0.0,0.0,0.0,0.0,0.0,0.0,0.0,0.0,0.0,0.0,0.0,352.0,399.0,701.0,10.0
0.0,0.0,0.0,17.0,0.0,0.0,0.0,0.0,0.0,0.0,0.0,0.0,70.0,13.0,0.0,0.0,0.0,0.0,0.0,0.0,0.0,0.0,0.0,0.0,0.0,0.0,0.0,0.0,0.0,0.0,0.0,0.0,0.0,0.0,0.0,0.0,0.0,0.0,0.0,0.0,0.0,0.0,0.0,381.0,419.0,681.0,3.0
0.0,0.0,0.0,15.0,0.0,0.0,0.0,0.0,0.0,0.0,0.0,0.0,70.0,15.0,0.0,0.0,0.0,0.0,0.0,0.0,0.0,0.0,0.0,0.0,0.0,0.0,0.0,0.0,0.0,0.0,0.0,0.0,0.0,0.0,0.0,0.0,0.0,0.0,0.0,0.0,0.0,0.0,0.0,389.0,417.0,666.0,2.0
0.0,0.0,0.0,22.0,0.0,0.0,0.0,0.0,0.0,0.0,0.0,0.0,70.0,8.0,0.0,0.0,0.0,0.0,0.0,0.0,0.0,0.0,0.0,0.0,0.0,0.0,0.0,0.0,0.0,0.0,0.0,0.0,0.0,0.0,0.0,0.0,0.0,0.0,0.0,0.0,0.0,0.0,0.0,359.0,419.0,693.0,10.0
0.0,0.0,0.0,20.0,0.0,0.0,0.0,0.0,10.0,10.0,0.0,0.0,60.0,0.0,0.0,0.0,0.0,0.0,0.0,0.0,0.0,0.0,0.0,0.0,0.0,0.0,0.0,0.0,0.0,0.0,0.0,0.0,0.0,0.0,0.0,0.0,0.0,0.0,0.0,0.0,0.0,0.0,0.0,374.0,441.0,672.0,1.0
0.0,0.0,0.0,10.0,0.0,0.0,0.0,0.0,15.0,15.0,0.0,0.0,60.0,0.0,0.0,0.0,0.0,0.0,0.0,0.0,0.0,0.0,0.0,0.0,0.0,0.0,0.0,0.0,0.0,0.0,0.0,0.0,0.0,0.0,0.0,0.0,0.0,0.0,0.0,0.0,0.0,0.0,0.0,390.0,468.0,685.0,3.0
0.0,0.0,0.0,15.5,0.0,0.0,0.0,0.0,10.0,12.5,0.0,0.0,57.0,0.0,5.0,0.0,0.0,0.0,0.0,0.0,0.0,0.0,0.0,0.0,0.0,0.0,0.0,0.0,0.0,0.0,0.0,0.0,0.0,0.0,0.0,0.0,0.0,0.0,0.0,0.0,0.0,0.0,0.0,369.0,415.0,677.0,2.0
0.0,70.0,10.0,0.0,0.0,0.0,0.0,0.0,0.0,0.0,0.0,20.0,0.0,0.0,0.0,0.0,0.0,0.0,0.0,0.0,0.0,0.0,0.0,0.0,0.0,0.0,0.0,0.0,0.0,0.0,0.0,0.0,0.0,0.0,0.0,0.0,0.0,0.0,0.0,0.0,0.0,0.0,0.0,367.0,399.0,657.0,0.5
0.0,0.0,0.0,0.0,0.0,0.0,0.0,0.0,10.0,0.0,0.0,0.0,70.0,0.0,0.0,30.0,25.0,0.0,0.0,0.0,0.0,0.0,0.0,0.0,0.0,0.0,0.0,0.0,0.0,0.0,0.0,0.0,0.0,0.0,0.0,0.0,0.0,0.0,0.0,0.0,0.0,0.0,0.0,416.0,436.0,778.0,9.0
0.0,0.0,0.0,0.0,0.0,0.0,0.0,0.0,0.0,0.0,20.0,0.0,0.0,0.0,0.0,0.0,43.0,31.5,5.5,0.0,0.0,0.0,0.0,0.0,0.0,0.0,0.0,0.0,0.0,0.0,0.0,0.0,0.0,0.0,0.0,0.0,0.0,0.0,0.0,0.0,0.0,0.0,0.0,910.0,982.0,1526.0,2.0
0.0,0.0,0.0,0.0,0.0,0.0,0.0,0.0,0.0,0.0,0.0,0.0,0.0,0.0,0.0,0.0,50.0,6.0,0.0,15.0,15.0,14.0,0.0,0.0,0.0,0.0,0.0,0.0,0.0,0.0,0.0,0.0,0.0,0.0,0.0,0.0,0.0,0.0,0.0,0.0,0.0,0.0,0.0,819.0,895.0,1417.0,2.0
0.0,0.0,0.0,0.0,0.0,5.0,0.0,0.0,0.0,0.0,30.0,0.0,0.0,0.0,4.0,0.0,70.0,20.0,0.0,0.0,0.0,0.0,0.0,0.0,0.0,0.0,0.0,0.0,0.0,0.0,0.0,0.0,0.0,0.0,0.0,0.0,0.0,0.0,0.0,0.0,0.0,0.0,0.0,820.0,860.0,1430.0,3.5
0.0,0.0,0.0,0.0,0.0,5.0,0.0,0.0,0.0,0.0,10.0,0.0,0.0,0.0,4.0,0.0,90.0,20.0,0.0,0.0,0.0,0.0,0.0,0.0,0.0,0.0,0.0,0.0,0.0,0.0,0.0,0.0,0.0,0.0,0.0,0.0,0.0,0.0,0.0,0.0,0.0,0.0,0.0,803.0,843.0,1457.0,2.0
25.0,0.0,0.0,35.0,0.0,0.0,0.0,0.0,0.0,0.0,0.0,0.0,0.0,0.0,0.0,0.0,0.0,0.0,0.0,0.0,0.0,0.0,30.0,10.0,0.0,0.0,0.0,0.0,0.0,0.0,0.0,0.0,0.0,0.0,0.0,0.0,0.0,0.0,0.0,0.0,0.0,0.0,0.0,677.0,706.0,1138.0,2.0
0.0,36.4,27.2,36.4,0.0,0.0,0.0,0.0,0.0,0.0,0.0,0.0,0.0,0.0,0.0,0.0,0.0,0.0,0.0,0.0,0.0,0.0,0.0,0.0,0.0,0.0,0.0,0.0,0.0,0.0,0.0,0.0,0.0,0.0,0.0,0.0,0.0,0.0,0.0,0.0,0.0,0.0,0.0,383.0,412.0,706.0,8.0
0.0,27.2,36.4,36.4,0.0,0.0,0.0,0.0,0.0,0.0,0.0,0.0,0.0,0.0,0.0,0.0,0.0,0.0,0.0,0.0,0.0,0.0,0.0,0.0,0.0,0.0,0.0,0.0,0.0,0.0,0.0,0.0,0.0,0.0,0.0,0.0,0.0,0.0,0.0,0.0,0.0,0.0,0.0,382.0,400.0,750.0,5.0
0.0,35.0,25.0,40.0,0.0,0.0,0.0,0.0,0.0,0.0,0.0,0.0,0.0,0.0,0.0,0.0,0.0,0.0,0.0,0.0,0.0,0.0,0.0,0.0,0.0,0.0,0.0,0.0,0.0,0.0,0.0,0.0,0.0,0.0,0.0,0.0,0.0,0.0,0.0,0.0,0.0,0.0,0.0,386.0,429.0,748.0,3.5
10.0,0.0,0.0,40.0,0.0,0.0,0.0,0.0,10.0,0.0,0.0,0.0,0.0,0.0,0.0,0.0,0.0,0.0,0.0,0.0,0.0,0.0,40.0,0.0,0.0,0.0,0.0,0.0,0.0,0.0,0.0,0.0,0.0,0.0,0.0,0.0,0.0,0.0,0.0,0.0,0.0,0.0,0.0,710.0,765.0,1273.0,3.0
0.0,36.4,22.7,40.9,0.0,0.0,0.0,0.0,0.0,0.0,0.0,0.0,0.0,0.0,0.0,0.0,0.0,0.0,0.0,0.0,0.0,0.0,0.0,0.0,0.0,0.0,0.0,0.0,0.0,0.0,0.0,0.0,0.0,0.0,0.0,0.0,0.0,0.0,0.0,0.0,0.0,0.0,0.0,396.0,432.0,719.0,5.0
0.0,27.3,31.8,40.9,0.0,0.0,0.0,0.0,0.0,0.0,0.0,0.0,0.0,0.0,0.0,0.0,0.0,0.0,0.0,0.0,0.0,0.0,0.0,0.0,0.0,0.0,0.0,0.0,0.0,0.0,0.0,0.0,0.0,0.0,0.0,0.0,0.0,0.0,0.0,0.0,0.0,0.0,0.0,392.0,414.0,785.0,3.0
0.0,0.0,0.0,42.5,0.0,1.0,0.0,0.0,0.0,7.5,0.0,0.0,0.0,0.0,0.0,0.0,0.0,0.0,0.0,0.0,0.0,0.0,2.5,41.5,5.0,0.0,0.0,0.0,0.0,0.0,0.0,0.0,0.0,0.0,0.0,0.0,0.0,0.0,0.0,0.0,0.0,0.0,0.0,685.0,720.0,1206.0,2.0
8.0,0.0,0.0,42.0,0.0,0.0,0.0,0.0,8.0,0.0,0.0,0.0,0.0,0.0,0.0,0.0,0.0,0.0,0.0,0.0,0.0,0.0,42.0,0.0,0.0,0.0,0.0,0.0,0.0,0.0,0.0,0.0,0.0,0.0,0.0,0.0,0.0,0.0,0.0,0.0,0.0,0.0,0.0,710.0,762.0,1234.0,12.0
7.0,0.0,0.0,43.0,0.0,0.0,0.0,0.0,0.0,0.0,0.0,0.0,0.0,0.0,0.0,0.0,0.0,0.0,0.0,0.0,0.0,0.0,4.0,0.0,0.0,7.0,0.0,0.0,0.0,0.0,0.0,0.0,0.0,0.0,0.0,0.0,0.0,0.0,0.0,0.0,0.0,0.0,0.0,704.0,748.0,1135.0,5.0
7.0,0.0,0.0,43.0,0.0,0.0,0.0,0.0,7.0,0.0,0.0,0.0,0.0,0.0,0.0,0.0,0.0,0.0,0.0,0.0,0.0,0.0,43.0,0.0,0.0,0.0,0.0,0.0,0.0,0.0,0.0,0.0,0.0,0.0,0.0,0.0,0.0,0.0,0.0,0.0,0.0,0.0,0.0,710.0,797.0,1125.0,8.0
8.0,0.0,0.0,44.0,0.0,0.0,0.0,0.0,8.0,0.0,0.0,0.0,0.0,0.0,0.0,0.0,0.0,0.0,0.0,0.0,0.0,0.0,40.0,0.0,0.0,0.0,0.0,0.0,0.0,0.0,0.0,0.0,0.0,0.0,0.0,0.0,0.0,0.0,0.0,0.0,0.0,0.0,0.0,702.0,772.0,1166.0,15.0
6.0,0.0,0.0,44.0,0.0,0.0,0.0,0.0,6.0,0.0,0.0,0.0,0.0,0.0,0.0,0.0,0.0,0.0,0.0,0.0,0.0,0.0,44.0,0.0,0.0,0.0,0.0,0.0,0.0,0.0,0.0,0.0,0.0,0.0,0.0,0.0,0.0,0.0,0.0,0.0,0.0,0.0,0.0,698.0,790.0,1144.0,10.0
10.0,0.0,0.0,45.0,0.0,0.0,0.0,0.0,0.0,0.0,0.0,0.0,0.0,0.0,0.0,0.0,0.0,0.0,0.0,0.0,0.0,0.0,15.0,0.0,30.0,0.0,0.0,0.0,0.0,0.0,0.0,0.0,0.0,0.0,0.0,0.0,0.0,0.0,0.0,0.0,0.0,0.0,0.0,712.0,799.0,1275.0,2.0
10.0,0.0,0.0,45.0,0.0,0.0,0.0,0.0,0.0,5.0,0.0,0.0,0.0,0.0,0.0,0.0,0.0,0.0,0.0,0.0,0.0,0.0,30.0,10.0,0.0,0.0,0.0,0.0,0.0,0.0,0.0,0.0,0.0,0.0,0.0,0.0,0.0,0.0,0.0,0.0,0.0,0.0,0.0,710.0,738.0,1160.0,5.0
10.0,0.0,0.0,45.0,0.0,0.0,0.0,0.0,0.0,0.0,0.0,0.0,0.0,0.0,0.0,0.0,0.0,0.0,0.0,0.0,0.0,0.0,35.0,0.0,10.0,0.0,0.0,0.0,0.0,0.0,0.0,0.0,0.0,0.0,0.0,0.0,0.0,0.0,0.0,0.0,0.0,0.0,0.0,690.0,769.0,1171.0,4.0
3.0,0.0,0.0,45.0,0.0,0.0,0.0,0.0,7.0,0.0,0.0,0.0,0.0,0.0,0.0,0.0,0.0,0.0,0.0,0.0,0.0,0.0,45.0,0.0,0.0,0.0,0.0,0.0,0.0,0.0,0.0,0.0,0.0,0.0,0.0,0.0,0.0,0.0,0.0,0.0,0.0,0.0,0.0,708.0,786.0,1177.0,8.0
7.0,0.0,0.0,45.0,0.0,0.0,0.0,0.0,3.0,0.0,0.0,0.0,0.0,0.0,0.0,0.0,0.0,0.0,0.0,0.0,0.0,0.0,45.0,0.0,0.0,0.0,0.0,0.0,0.0,0.0,0.0,0.0,0.0,0.0,0.0,0.0,0.0,0.0,0.0,0.0,0.0,0.0,0.0,688.0,768.0,1151.0,7.0
0.0,36.4,18.1,45.5,0.0,0.0,0.0,0.0,0.0,0.0,0.0,0.0,0.0,0.0,0.0,0.0,0.0,0.0,0.0,0.0,0.0,0.0,0.0,0.0,0.0,0.0,0.0,0.0,0.0,0.0,0.0,0.0,0.0,0.0,0.0,0.0,0.0,0.0,0.0,0.0,0.0,0.0,0.0,397.0,426.0,735.0,3.0
0.0,22.7,31.8,45.5,0.0,0.0,0.0,0.0,0.0,0.0,0.0,0.0,0.0,0.0,0.0,0.0,0.0,0.0,0.0,0.0,0.0,0.0,0.0,0.0,0.0,0.0,0.0,0.0,0.0,0.0,0.0,0.0,0.0,0.0,0.0,0.0,0.0,0.0,0.0,0.0,0.0,0.0,0.0,389.0,410.0,843.0,1.3
0.0,0.0,0.0,46.0,0.0,0.0,0.0,0.0,7.0,0.0,0.0,0.0,0.0,0.0,0.0,0.0,0.0,0.0,0.0,0.0,0.0,0.0,37.0,0.0,0.0,0.0,10.0,0.0,0.0,0.0,0.0,0.0,0.0,0.0,0.0,0.0,0.0,0.0,0.0,0.0,0.0,0.0,0.0,665.0,743.0,1118.0,4.0
0.0,0.0,0.0,46.0,0.0,0.0,0.0,0.0,7.0,0.0,0.0,0.0,0.0,0.0,0.0,0.0,0.0,0.0,0.0,0.0,0.0,0.0,45.0,0.0,0.0,0.0,2.0,0.0,0.0,0.0,0.0,0.0,0.0,0.0,0.0,0.0,0.0,0.0,0.0,0.0,0.0,0.0,0.0,693.0,770.0,1143.0,8.0
0.0,0.0,0.0,46.0,0.0,0.0,0.0,0.0,0.0,0.0,0.0,0.0,0.0,0.0,0.0,0.0,0.0,0.0,0.0,0.0,0.0,0.0,54.0,0.0,0.0,0.0,0.0,0.0,0.0,0.0,0.0,0.0,0.0,0.0,0.0,0.0,0.0,0.0,0.0,0.0,0.0,0.0,0.0,696.0,746.0,1201.0,2.0
0.0,0.0,0.0,46.0,0.0,0.0,0.0,0.0,7.0,0.0,0.0,0.0,0.0,0.0,0.0,0.0,0.0,0.0,0.0,0.0,0.0,0.0,37.0,0.0,0.0,0.0,10.0,0.0,0.0,0.0,0.0,0.0,0.0,0.0,0.0,0.0,0.0,0.0,0.0,0.0,0.0,0.0,0.0,665.0,743.0,1118.0,4.0
11.6,0.0,0.0,46.4,0.0,0.0,0.0,0.0,0.0,0.0,0.0,0.0,0.0,0.0,0.0,0.0,0.0,0.0,0.0,0.0,0.0,0.0,35.0,7.0,0.0,0.0,0.0,0.0,0.0,0.0,0.0,0.0,0.0,0.0,0.0,0.0,0.0,0.0,0.0,0.0,0.0,0.0,0.0,689.0,732.0,1119.0,6.0
0.0,0.0,0.0,47.0,0.0,1.0,0.0,0.0,0.0,8.0,0.0,0.0,0.0,0.0,11.0,0.0,0.0,0.0,0.0,0.0,0.0,0.0,0.0,33.0,0.0,0.0,0.0,0.0,0.0,0.0,0.0,0.0,0.0,0.0,0.0,0.0,0.0,0.0,0.0,0.0,0.0,0.0,0.0,710.0,732.0,1265.0,0.5
0.0,0.0,0.0,47.0,0.0,1.0,0.0,0.0,0.0,6.0,0.0,0.0,0.0,0.0,0.0,0.0,0.0,0.0,0.0,0.0,0.0,0.0,11.0,33.0,0.0,0.0,0.0,2.0,0.0,0.0,0.0,0.0,0.0,0.0,0.0,0.0,0.0,0.0,0.0,0.0,0.0,0.0,0.0,720.0,765.0,1140.0,6.0
0.0,0.0,0.0,47.0,0.0,1.0,0.0,0.0,0.0,8.0,0.0,0.0,0.0,0.0,6.0,0.0,0.0,0.0,0.0,0.0,0.0,0.0,5.0,33.0,0.0,0.0,0.0,0.0,0.0,0.0,0.0,0.0,0.0,0.0,0.0,0.0,0.0,0.0,0.0,0.0,0.0,0.0,0.0,712.0,739.0,1187.0,2.0
0.0,0.0,0.0,47.0,0.0,1.0,0.0,0.0,0.0,8.0,0.0,0.0,0.0,0.0,2.0,0.0,0.0,0.0,0.0,0.0,0.0,0.0,9.0,33.0,0.0,0.0,0.0,0.0,0.0,0.0,0.0,0.0,0.0,0.0,0.0,0.0,0.0,0.0,0.0,0.0,0.0,0.0,0.0,728.0,762.0,1159.0,5.0
3.0,0.0,0.0,47.0,0.0,0.0,0.0,0.0,7.0,0.0,0.0,0.0,0.0,0.0,0.0,0.0,0.0,0.0,0.0,0.0,0.0,0.0,43.0,0.0,0.0,0.0,0.0,0.0,0.0,0.0,0.0,0.0,0.0,0.0,0.0,0.0,0.0,0.0,0.0,0.0,0.0,0.0,0.0,716.0,795.0,1156.0,5.0
4.0,0.0,0.0,48.0,0.0,0.0,0.0,0.0,0.0,0.0,0.0,0.0,0.0,0.0,0.0,0.0,0.0,0.0,0.0,0.0,0.0,0.0,48.0,0.0,0.0,0.0,0.0,0.0,0.0,0.0,0.0,0.0,0.0,0.0,0.0,0.0,0.0,0.0,0.0,0.0,0.0,0.0,0.0,681.0,743.0,1199.0,3.0
0.0,0.0,0.0,49.0,0.0,0.0,0.0,0.0,9.0,0.0,0.0,0.0,0.0,0.0,0.0,0.0,0.0,0.0,0.0,0.0,0.0,0.0,0.0,0.0,42.0,0.0,0.0,0.0,0.0,0.0,0.0,0.0,0.0,0.0,0.0,0.0,0.0,0.0,0.0,0.0,0.0,0.0,0.0,778.0,863.0,1249.0,10.0
0.0,27.3,22.7,50.0,0.0,0.0,0.0,0.0,0.0,0.0,0.0,0.0,0.0,0.0,0.0,0.0,0.0,0.0,0.0,0.0,0.0,0.0,0.0,0.0,0.0,0.0,0.0,0.0,0.0,0.0,0.0,0.0,0.0,0.0,0.0,0.0,0.0,0.0,0.0,0.0,0.0,0.0,0.0,392.0,410.0,864.0,1.5
10.0,0.0,0.0,50.0,0.0,0.0,0.0,0.0,0.0,0.0,0.0,0.0,0.0,0.0,0.0,0.0,0.0,0.0,0.0,0.0,0.0,0.0,30.0,10.0,0.0,0.0,0.0,0.0,0.0,0.0,0.0,0.0,0.0,0.0,0.0,0.0,0.0,0.0,0.0,0.0,0.0,0.0,0.0,694.0,726.0,1130.0,4.0
0.0,0.0,0.0,50.0,0.0,0.6,0.0,0.0,0.0,0.0,0.0,0.0,0.0,0.0,0.0,0.0,0.0,0.0,0.0,0.0,0.0,0.0,42.5,7.5,0.0,0.0,0.0,0.6,0.0,0.0,0.0,0.0,0.0,0.0,0.0,0.0,0.0,0.0,0.0,0.0,0.0,0.0,0.0,682.0,734.0,1141.0,7.0
0.0,0.0,0.0,50.0,0.0,0.0,0.0,0.0,0.0,0.0,0.0,0.0,0.0,0.0,0.0,0.0,0.0,0.0,0.0,0.0,0.0,0.0,42.5,7.5,0.0,0.0,0.0,1.0,0.0,0.0,0.0,0.0,0.0,0.0,0.0,0.0,0.0,0.0,0.0,0.0,0.0,0.0,0.0,683.0,730.0,1140.0,6.0
0.0,0.0,0.0,50.0,0.0,2.0,0.0,0.0,7.0,0.0,0.0,0.0,0.0,0.0,0.0,0.0,0.0,0.0,0.0,0.0,0.0,0.0,43.0,0.0,0.0,0.0,0.0,0.0,0.0,0.0,0.0,0.0,0.0,0.0,0.0,0.0,0.0,0.0,0.0,0.0,0.0,0.0,0.0,740.0,800.0,1256.0,3.0
0.0,0.0,0.0,50.0,0.0,1.0,0.0,0.0,7.0,0.0,0.0,0.0,0.0,0.0,0.0,0.0,0.0,0.0,0.0,0.0,0.0,0.0,43.0,0.0,0.0,0.0,0.0,0.0,0.0,0.0,0.0,0.0,0.0,0.0,0.0,0.0,0.0,0.0,0.0,0.0,0.0,0.0,0.0,720.0,797.0,1226.0,12.0
0.0,0.0,0.0,50.0,0.0,0.0,0.0,0.0,7.5,0.0,0.0,0.0,0.0,0.0,0.0,0.0,0.0,0.0,0.0,0.0,0.0,0.0,0.0,0.0,42.5,0.0,0.0,0.0,0.0,0.0,0.0,0.0,0.0,0.0,0.0,0.0,0.0,0.0,0.0,0.0,0.0,0.0,0.0,781.0,836.0,1240.0,3.0
0.0,0.0,0.0,52.5,0.0,0.0,0.0,0.0,7.5,0.0,0.0,0.0,0.0,0.0,0.0,0.0,0.0,0.0,0.0,0.0,0.0,0.0,0.0,0.0,40.0,0.0,0.0,0.0,0.0,0.0,0.0,0.0,0.0,0.0,0.0,0.0,0.0,0.0,0.0,0.0,0.0,0.0,0.0,779.0,833.0,1250.0,3.0
0.0,0.0,0.0,52.5,0.0,0.0,0.0,0.0,0.0,0.0,0.0,0.0,0.0,5.0,0.0,0.0,0.0,0.0,0.0,0.0,0.0,0.0,42.5,0.0,0.0,0.0,0.0,0.0,0.0,0.0,0.0,0.0,0.0,0.0,0.0,0.0,0.0,0.0,0.0,0.0,0.0,0.0,0.0,733.0,777.0,1187.0,2.0
10.0,0.0,0.0,54.0,0.0,0.0,0.0,0.0,0.0,0.0,0.0,0.0,0.0,0.0,0.0,0.0,0.0,0.0,0.0,0.0,0.0,0.0,36.0,0.0,0.0,0.0,0.0,0.0,0.0,0.0,0.0,0.0,0.0,0.0,0.0,0.0,0.0,0.0,0.0,0.0,0.0,0.0,0.0,719.0,759.0,1146.0,6.0
0.0,18.2,27.3,54.5,0.0,0.0,0.0,0.0,0.0,0.0,0.0,0.0,0.0,0.0,0.0,0.0,0.0,0.0,0.0,0.0,0.0,0.0,0.0,0.0,0.0,0.0,0.0,0.0,0.0,0.0,0.0,0.0,0.0,0.0,0.0,0.0,0.0,0.0,0.0,0.0,0.0,0.0,0.0,402.0,419.0,921.0,0.5
0.0,0.0,0.0,55.0,0.0,0.0,0.0,0.0,0.0,5.0,0.0,0.0,0.0,0.0,0.0,0.0,0.0,0.0,0.0,0.0,0.0,0.0,30.0,10.0,0.0,0.0,0.0,0.0,0.0,0.0,0.0,0.0,0.0,0.0,0.0,0.0,0.0,0.0,0.0,0.0,0.0,0.0,0.0,717.0,750.0,1204.0,2.0
0.0,0.0,0.0,55.0,0.0,0.0,0.0,0.0,0.0,0.0,0.0,0.0,0.0,2.5,0.0,0.0,0.0,0.0,0.0,0.0,0.0,0.0,42.5,0.0,0.0,0.0,0.0,0.0,0.0,0.0,0.0,0.0,0.0,0.0,0.0,0.0,0.0,0.0,0.0,0.0,0.0,0.0,0.0,709.0,762.0,1199.0,1.0
7.0,0.0,0.0,57.0,0.0,0.0,0.0,0.0,0.0,0.0,0.0,0.0,0.0,0.0,0.0,0.0,0.0,0.0,0.0,0.0,0.0,0.0,36.0,0.0,0.0,0.0,0.0,0.0,0.0,0.0,0.0,0.0,0.0,0.0,0.0,0.0,0.0,0.0,0.0,0.0,0.0,0.0,0.0,712.0,755.0,1156.0,4.0
0.0,0.0,0.0,57.5,0.0,0.0,0.0,0.0,0.0,0.0,0.0,0.0,0.0,2.5,0.0,0.0,0.0,0.0,0.0,0.0,0.0,0.0,40.0,0.0,0.0,0.0,0.0,0.0,0.0,0.0,0.0,0.0,0.0,0.0,0.0,0.0,0.0,0.0,0.0,0.0,0.0,0.0,0.0,723.0,776.0,1198.0,1.5
0.0,0.0,0.0,60.0,0.0,0.0,0.0,0.0,0.0,0.0,0.0,0.0,0.0,0.0,0.0,0.0,0.0,0.0,0.0,0.0,0.0,0.0,0.0,15.0,25.0,0.0,0.0,0.0,0.0,0.0,0.0,0.0,0.0,0.0,0.0,0.0,0.0,0.0,0.0,0.0,0.0,0.0,0.0,730.0,790.0,1177.0,4.0
0.0,0.0,0.0,60.0,0.0,0.0,0.0,0.0,0.0,0.0,0.0,0.0,0.0,0.0,6.0,0.0,0.0,0.0,0.0,0.0,0.0,0.0,0.0,15.0,25.0,0.0,0.0,0.0,0.0,0.0,0.0,0.0,0.0,0.0,0.0,0.0,0.0,0.0,0.0,0.0,0.0,0.0,0.0,745.0,785.0,1190.0,4.0
0.0,0.0,0.0,60.0,0.0,0.0,0.0,0.0,0.0,0.0,0.0,0.0,0.0,0.0,2.0,0.0,0.0,0.0,0.0,0.0,0.0,0.0,0.0,15.0,25.0,0.0,0.0,0.0,0.0,0.0,0.0,0.0,0.0,0.0,0.0,0.0,0.0,0.0,0.0,0.0,0.0,0.0,0.0,746.0,792.0,1184.0,4.0
0.0,0.0,0.0,60.0,0.0,0.0,0.0,0.0,0.0,0.0,0.0,0.0,0.0,0.0,0.0,0.0,0.0,0.0,0.0,0.0,0.0,0.0,30.0,10.0,0.0,0.0,0.0,0.0,0.0,0.0,0.0,0.0,0.0,0.0,0.0,0.0,0.0,0.0,0.0,0.0,0.0,0.0,0.0,713.0,750.0,1151.0,4.0
0.0,0.0,0.0,60.0,0.0,0.0,0.0,0.0,0.0,0.0,0.0,0.0,0.0,0.0,0.0,0.0,0.0,0.0,0.0,0.0,0.0,0.0,30.0,10.0,0.0,0.0,2.0,0.0,0.0,0.0,0.0,0.0,0.0,0.0,0.0,0.0,0.0,0.0,0.0,0.0,0.0,0.0,0.0,707.0,757.0,1122.0,5.0
0.0,0.0,0.0,60.0,0.0,0.0,0.0,0.0,0.0,0.0,0.0,0.0,0.0,0.0,0.0,0.0,0.0,0.0,0.0,0.0,0.0,0.0,33.0,7.0,0.0,0.0,0.0,0.0,0.0,0.0,0.0,0.0,0.0,0.0,0.0,0.0,0.0,0.0,0.0,0.0,0.0,0.0,0.0,740.0,768.0,1191.0,3.0
0.0,0.0,0.0,0.0,0.0,20.0,0.0,0.0,0.0,25.0,25.0,0.0,0.0,0.0,0.0,0.0,25.0,30.0,0.0,0.0,20.0,0.0,0.0,0.0,0.0,0.0,0.0,0.0,30.0,0.0,0.0,0.0,0.0,0.0,0.0,0.0,0.0,0.0,0.0,0.0,0.0,0.0,0.0,719.0,752.0,1257.0,1.0
0.0,0.0,0.0,0.0,0.0,20.0,0.0,0.0,0.0,25.0,25.0,0.0,0.0,0.0,0.0,0.0,25.0,30.0,0.0,0.0,10.0,0.0,0.0,0.0,0.0,0.0,0.0,0.0,40.0,0.0,0.0,0.0,0.0,0.0,0.0,0.0,0.0,0.0,0.0,0.0,0.0,0.0,0.0,720.0,759.0,1263.0,1.5
0.0,0.0,0.0,0.0,0.0,10.0,0.0,0.0,0.0,25.0,25.0,0.0,0.0,0.0,0.0,0.0,25.0,20.0,0.0,0.0,30.0,0.0,0.0,0.0,0.0,0.0,0.0,0.0,40.0,0.0,0.0,0.0,0.0,0.0,0.0,0.0,0.0,0.0,0.0,0.0,0.0,0.0,0.0,676.0,714.0,1276.0,1.0
0.0,0.0,0.0,0.0,0.0,4.8,0.0,0.0,0.0,0.0,36.0,0.0,0.0,0.0,4.0,0.0,36.0,19.2,0.0,0.0,0.0,0.0,0.0,0.0,0.0,0.0,0.0,0.0,0.0,0.0,0.0,0.0,0.0,0.0,0.0,0.0,0.0,0.0,0.0,0.0,0.0,0.0,0.0,817.0,856.0,1359.0,2.0
0.0,0.0,0.0,0.0,0.0,0.0,0.0,0.0,0.0,15.0,40.0,0.0,0.0,0.0,0.0,0.0,20.0,5.0,0.0,0.0,10.0,0.0,0.0,0.0,0.0,0.0,0.0,0.0,10.0,0.0,0.0,0.0,0.0,0.0,0.0,0.0,0.0,0.0,0.0,0.0,0.0,0.0,0.0,675.0,735.0,1255.0,2.5
0.0,0.0,0.0,0.0,0.0,0.0,0.0,0.0,0.0,35.0,40.0,0.0,0.0,0.0,0.0,0.0,0.0,5.0,0.0,0.0,10.0,0.0,0.0,0.0,0.0,0.0,0.0,0.0,10.0,0.0,0.0,0.0,0.0,0.0,0.0,0.0,0.0,0.0,0.0,0.0,0.0,0.0,0.0,643.0,698.0,1220.0,1.5
0.0,0.0,0.0,0.0,0.0,0.0,0.0,0.0,0.0,0.0,41.0,0.0,0.0,0.0,0.0,0.0,0.0,6.0,0.0,20.0,15.0,10.0,0.0,0.0,0.0,0.0,2.0,0.0,0.0,6.0,0.0,0.0,0.0,0.0,0.0,0.0,0.0,0.0,0.0,0.0,0.0,0.0,0.0,881.0,918.0,1518.0,6.0
0.0,0.0,0.0,0.0,0.0,0.0,0.0,0.0,0.0,0.0,43.0,0.0,0.0,0.0,0.0,0.0,0.0,6.0,0.0,20.0,15.0,10.0,0.0,0.0,0.0,0.0,2.0,0.0,0.0,4.0,0.0,0.0,0.0,0.0,0.0,0.0,0.0,0.0,0.0,0.0,0.0,0.0,0.0,858.0,920.0,1503.0,8.0
0.0,0.0,0.0,0.0,0.0,0.0,0.0,0.0,0.0,0.0,45.0,0.0,0.0,0.0,0.0,0.0,0.0,6.0,0.0,20.0,15.0,10.0,0.0,0.0,0.0,0.0,2.0,0.0,0.0,2.0,0.0,0.0,0.0,0.0,0.0,0.0,0.0,0.0,0.0,0.0,0.0,0.0,0.0,856.0,913.0,1500.0,6.0
0.0,0.0,0.0,0.0,0.0,0.0,0.0,0.0,0.0,0.0,47.0,0.0,0.0,0.0,0.0,0.0,0.0,6.0,0.0,20.0,15.0,10.0,0.0,0.0,0.0,0.0,2.0,0.0,0.0,0.0,0.0,0.0,0.0,0.0,0.0,0.0,0.0,0.0,0.0,0.0,0.0,0.0,0.0,854.0,909.0,1494.0,5.0
0.0,0.0,0.0,0.0,0.0,0.0,0.0,0.0,0.0,0.0,48.0,0.0,0.0,0.0,0.0,0.0,0.0,6.0,0.0,15.0,15.0,14.0,0.0,0.0,0.0,0.0,0.0,0.0,0.0,0.0,2.0,0.0,0.0,0.0,0.0,0.0,0.0,0.0,0.0,0.0,0.0,0.0,0.0,844.0,880.0,1446.0,8.0
0.0,0.0,0.0,0.0,0.0,5.0,0.0,0.0,0.0,0.0,50.0,0.0,0.0,0.0,4.0,0.0,50.0,20.0,0.0,0.0,0.0,0.0,0.0,0.0,0.0,0.0,0.0,0.0,0.0,0.0,0.0,0.0,0.0,0.0,0.0,0.0,0.0,0.0,0.0,0.0,0.0,0.0,0.0,820.0,870.0,1397.0,5.0
0.0,0.0,0.0,0.0,0.0,0.0,0.0,0.0,0.0,0.0,56.0,0.0,0.0,0.0,0.0,0.0,16.0,22.0,0.0,0.0,0.0,0.0,0.0,0.0,0.0,0.0,6.0,0.0,0.0,0.0,0.0,0.0,0.0,0.0,0.0,0.0,0.0,0.0,0.0,0.0,0.0,0.0,0.0,882.0,927.0,1494.0,2.5
0.0,0.0,0.0,0.0,0.0,0.0,0.0,0.0,0.0,0.0,56.0,0.0,0.0,0.0,0.0,0.0,0.0,6.0,0.0,7.0,12.0,12.0,0.0,0.0,0.0,0.0,0.0,0.0,0.0,0.0,2.0,5.0,0.0,0.0,0.0,0.0,0.0,0.0,0.0,0.0,0.0,0.0,0.0,793.0,832.0,1401.0,8.0
0.0,0.0,0.0,0.0,0.0,0.0,0.0,0.0,0.0,0.0,56.8,0.0,0.0,0.0,5.0,0.0,14.2,24.0,0.0,0.0,0.0,0.0,0.0,0.0,0.0,0.0,0.0,0.0,0.0,0.0,0.0,0.0,0.0,0.0,0.0,0.0,0.0,0.0,0.0,0.0,0.0,0.0,0.0,823.0,868.0,1496.0,2.0
0.0,0.0,0.0,0.0,0.0,0.0,0.0,0.0,0.0,0.0,58.0,0.0,0.0,0.0,0.0,0.0,0.0,6.0,0.0,5.0,15.0,0.0,0.0,0.0,0.0,0.0,0.0,0.0,0.0,0.0,2.0,0.0,0.0,0.0,0.0,0.0,0.0,0.0,0.0,0.0,0.0,0.0,0.0,793.0,829.0,1416.0,6.0
0.0,0.0,0.0,0.0,0.0,0.0,0.0,0.0,0.0,0.0,60.0,0.0,0.0,0.0,0.0,0.0,40.0,24.0,0.0,0.0,0.0,4.0,0.0,0.0,0.0,0.0,0.0,0.0,0.0,0.0,0.0,0.0,6.0,0.0,0.0,0.0,0.0,0.0,0.0,0.0,0.0,0.0,0.0,847.0,927.0,1366.0,2.0
0.0,0.0,0.0,0.0,0.0,5.0,0.0,0.0,0.0,0.0,60.0,0.0,0.0,0.0,4.0,0.0,40.0,20.0,0.0,0.0,0.0,0.0,0.0,0.0,0.0,0.0,0.0,0.0,0.0,0.0,0.0,0.0,0.0,0.0,0.0,0.0,0.0,0.0,0.0,0.0,0.0,0.0,0.0,825.0,875.0,1407.0,4.0
0.0,0.0,0.0,0.0,0.0,5.0,0.0,0.0,0.0,0.0,60.0,0.0,0.0,0.0,4.0,0.0,40.0,20.0,0.0,3.0,0.0,0.0,0.0,0.0,0.0,0.0,0.0,0.0,0.0,0.0,0.0,0.0,0.0,0.0,0.0,0.0,0.0,0.0,0.0,0.0,0.0,0.0,0.0,831.0,874.0,1474.0,3.5
0.0,0.0,0.0,0.0,0.0,5.0,0.0,0.0,0.0,0.0,60.0,0.0,0.0,0.0,4.0,0.0,40.0,20.0,0.0,1.0,0.0,0.0,0.0,0.0,0.0,0.0,0.0,0.0,0.0,0.0,0.0,0.0,0.0,0.0,0.0,0.0,0.0,0.0,0.0,0.0,0.0,0.0,0.0,827.0,871.0,1462.0,4.0
0.0,0.0,0.0,0.0,0.0,5.0,0.0,0.0,0.0,0.0,60.0,0.0,0.0,0.0,4.0,0.0,40.0,20.0,0.0,0.0,0.0,1.0,0.0,0.0,0.0,0.0,0.0,0.0,0.0,0.0,0.0,0.0,0.0,0.0,0.0,0.0,0.0,0.0,0.0,0.0,0.0,0.0,0.0,818.0,859.0,1414.0,2.0
0.0,0.0,0.0,0.0,0.0,5.0,0.0,0.0,0.0,0.0,60.0,0.0,0.0,0.0,4.0,0.0,40.0,20.0,0.0,0.0,0.0,0.0,1.0,0.0,0.0,0.0,0.0,0.0,0.0,0.0,0.0,0.0,0.0,0.0,0.0,0.0,0.0,0.0,0.0,0.0,0.0,0.0,0.0,825.0,866.0,1396.0,2.0
0.0,0.0,0.0,0.0,0.0,0.0,0.0,0.0,0.0,0.0,61.0,0.0,0.0,0.0,0.0,0.0,5.0,15.0,0.0,2.0,0.0,7.0,8.0,0.0,0.0,0.0,2.0,0.0,0.0,0.0,0.0,0.0,0.0,0.0,0.0,0.0,0.0,0.0,0.0,0.0,0.0,0.0,0.0,901.0,960.0,1490.0,5.0
0.0,0.0,0.0,0.0,0.0,0.0,0.0,0.0,0.0,0.0,61.0,0.0,0.0,0.0,0.0,0.0,7.0,15.0,0.0,0.0,0.0,7.0,8.0,0.0,0.0,0.0,2.0,0.0,0.0,0.0,0.0,0.0,0.0,0.0,0.0,0.0,0.0,0.0,0.0,0.0,0.0,0.0,0.0,905.0,916.0,1490.0,5.0
0.0,0.0,0.0,0.0,0.0,0.0,0.0,0.0,0.0,0.0,63.0,0.0,0.0,0.0,0.0,0.0,0.0,6.0,0.0,0.0,15.0,14.0,0.0,0.0,0.0,0.0,0.0,0.0,0.0,0.0,2.0,0.0,0.0,0.0,0.0,0.0,0.0,0.0,0.0,0.0,0.0,0.0,0.0,771.0,830.0,1389.0,3.0
0.0,0.0,0.0,0.0,0.0,0.0,0.0,0.0,0.0,0.0,65.5,0.0,0.0,4.0,0.0,0.0,0.0,5.5,0.0,4.0,5.0,4.0,0.0,0.0,0.0,0.0,0.0,0.0,12.0,0.0,0.0,0.0,0.0,0.0,0.0,0.0,0.0,0.0,0.0,0.0,0.0,0.0,0.0,745.0,806.0,1322.0,3.0
0.0,0.0,0.0,0.0,0.0,0.0,0.0,0.0,0.0,0.0,66.0,0.0,0.0,0.0,0.0,0.0,0.0,22.0,0.0,0.0,0.0,0.0,0.0,0.0,0.0,0.0,6.0,0.0,0.0,6.0,0.0,0.0,0.0,0.0,0.0,0.0,0.0,0.0,0.0,0.0,0.0,0.0,0.0,897.0,981.0,1497.0,2.0
0.0,0.0,0.0,0.0,0.0,0.0,0.0,0.0,0.0,0.0,67.0,0.0,0.0,0.0,0.0,0.0,0.0,22.0,0.0,0.0,0.0,5.0,0.0,0.0,0.0,0.0,6.0,0.0,0.0,0.0,0.0,0.0,0.0,0.0,0.0,0.0,0.0,0.0,0.0,0.0,0.0,0.0,0.0,920.0,941.0,1483.0,3.5
0.0,0.0,0.0,0.0,0.0,0.0,0.0,0.0,0.0,0.0,67.0,0.0,0.0,0.0,0.0,0.0,0.0,22.0,0.0,0.0,0.0,0.0,0.0,0.0,0.0,0.0,6.0,0.0,0.0,5.0,0.0,0.0,0.0,0.0,0.0,0.0,0.0,0.0,0.0,0.0,0.0,0.0,0.0,882.0,970.0,1497.0,3.0
0.0,0.0,0.0,0.0,0.0,0.0,0.0,0.0,0.0,0.0,68.0,0.0,0.0,0.0,0.0,0.0,4.0,22.0,0.0,0.0,0.0,0.0,0.0,0.0,0.0,0.0,6.0,0.0,0.0,0.0,0.0,0.0,0.0,0.0,0.0,0.0,0.0,0.0,0.0,0.0,0.0,0.0,0.0,896.0,941.0,1414.0,2.0
0.0,0.0,0.0,0.0,0.0,0.0,0.0,0.0,0.0,4.0,68.0,0.0,0.0,0.0,0.0,0.0,0.0,22.0,0.0,0.0,0.0,0.0,0.0,0.0,0.0,0.0,6.0,0.0,0.0,0.0,0.0,0.0,0.0,0.0,0.0,0.0,0.0,0.0,0.0,0.0,0.0,0.0,0.0,872.0,907.0,1470.0,1.5
0.0,0.0,0.0,0.0,0.0,5.0,0.0,0.0,0.0,0.0,68.0,0.0,0.0,0.0,4.0,0.0,0.0,20.0,0.0,0.0,0.0,0.0,0.0,0.0,0.0,0.0,0.0,0.0,0.0,0.0,0.0,0.0,0.0,7.0,0.0,0.0,0.0,0.0,0.0,0.0,0.0,0.0,0.0,959.0,1019.0,1438.0,2.0
0.0,0.0,0.0,0.0,0.0,0.0,0.0,0.0,0.0,3.0,69.0,0.0,0.0,0.0,0.0,0.0,0.0,22.0,0.0,0.0,0.0,0.0,0.0,0.0,0.0,0.0,6.0,0.0,0.0,0.0,0.0,0.0,0.0,0.0,0.0,0.0,0.0,0.0,0.0,0.0,0.0,0.0,0.0,874.0,910.0,1503.0,1.5
0.0,0.0,0.0,0.0,0.0,5.0,0.0,0.0,0.0,0.0,69.0,0.0,0.0,0.0,4.0,0.0,0.0,20.0,0.0,0.0,0.0,0.0,0.0,0.0,0.0,0.0,0.0,0.0,0.0,0.0,0.0,0.0,0.0,6.0,0.0,0.0,0.0,0.0,0.0,0.0,0.0,0.0,0.0,952.0,1012.0,1411.0,3.0
0.0,0.0,0.0,0.0,0.0,0.0,0.0,0.0,0.0,0.0,70.0,0.0,0.0,0.0,4.0,0.0,0.0,20.0,0.0,0.0,0.0,0.0,0.0,0.0,3.0,0.0,3.0,0.0,0.0,0.0,0.0,0.0,0.0,0.0,0.0,0.0,0.0,0.0,0.0,0.0,0.0,0.0,0.0,850.0,924.0,1437.0,3.5
0.0,0.0,0.0,0.0,0.0,0.0,0.0,0.0,0.0,0.0,70.0,0.0,0.0,0.0,0.0,0.0,0.0,22.0,0.0,0.0,0.0,2.0,0.0,0.0,0.0,0.0,6.0,0.0,0.0,0.0,0.0,0.0,0.0,0.0,0.0,0.0,0.0,0.0,0.0,0.0,0.0,0.0,0.0,907.0,969.0,1508.0,3.5
0.0,0.0,0.0,0.0,0.0,0.0,0.0,0.0,0.0,0.0,70.0,0.0,0.0,0.0,0.0,0.0,0.0,22.0,0.0,0.0,0.0,0.0,0.0,0.0,0.0,0.0,6.0,0.0,0.0,2.0,0.0,0.0,0.0,0.0,0.0,0.0,0.0,0.0,0.0,0.0,0.0,0.0,0.0,867.0,970.0,1521.0,3.0
0.0,0.0,0.0,0.0,0.0,5.0,0.0,0.0,0.0,0.0,70.0,0.0,0.0,0.0,4.0,0.0,30.0,20.0,0.0,0.0,0.0,0.0,0.0,0.0,0.0,0.0,0.0,0.0,0.0,0.0,0.0,0.0,0.0,0.0,0.0,0.0,0.0,0.0,0.0,0.0,0.0,0.0,0.0,828.0,878.0,1413.0,3.5
0.0,0.0,0.0,0.0,0.0,8.33,0.0,0.0,0.0,0.0,70.83,0.0,0.0,0.0,0.0,0.0,0.0,16.67,0.0,0.0,0.0,0.0,0.0,0.0,4.17,0.0,0.0,0.0,0.0,0.0,0.0,0.0,0.0,0.0,0.0,0.0,0.0,0.0,0.0,0.0,0.0,0.0,0.0,858.0,893.0,1485.0,1.5
0.0,0.0,0.0,0.0,0.0,0.0,0.0,0.0,0.0,0.0,71.0,0.0,0.0,0.0,4.0,0.0,0.0,20.0,0.0,0.0,0.0,0.0,0.0,0.0,3.0,0.0,2.0,0.0,0.0,0.0,0.0,0.0,0.0,0.0,0.0,0.0,0.0,0.0,0.0,0.0,0.0,0.0,0.0,850.0,928.0,1432.0,4.0
0.0,0.0,0.0,0.0,0.0,0.0,0.0,0.0,0.0,1.0,71.0,0.0,0.0,0.0,0.0,0.0,0.0,22.0,0.0,0.0,0.0,0.0,0.0,0.0,0.0,0.0,6.0,0.0,0.0,0.0,0.0,0.0,0.0,0.0,0.0,0.0,0.0,0.0,0.0,0.0,0.0,0.0,0.0,883.0,926.0,1507.0,2.0
0.0,0.0,0.0,0.0,0.0,0.0,0.0,0.0,0.0,0.0,71.0,0.0,0.0,0.0,6.0,0.0,0.0,23.0,0.0,0.0,0.0,0.0,0.0,0.0,0.0,0.0,0.0,0.0,0.0,0.0,0.0,0.0,0.0,0.0,0.0,0.0,0.0,0.0,0.0,0.0,0.0,0.0,0.0,819.0,865.0,1494.0,1.5
0.0,0.0,0.0,0.0,0.0,0.0,0.0,0.0,0.0,0.0,71.0,0.0,0.0,0.0,4.0,0.0,0.0,24.0,0.0,0.0,0.0,0.0,0.0,0.0,0.0,0.0,0.0,0.0,0.0,0.0,0.0,0.0,0.0,0.0,5.0,0.0,0.0,0.0,0.0,0.0,0.0,0.0,0.0,865.0,982.0,1485.0,3.5
0.0,0.0,0.0,0.0,0.0,0.0,0.0,0.0,0.0,0.0,71.0,0.0,0.0,0.0,4.0,0.0,0.0,24.0,0.0,0.0,0.0,0.0,0.0,0.0,0.0,0.0,0.0,0.0,0.0,0.0,0.0,0.0,0.0,5.0,0.0,0.0,0.0,0.0,0.0,0.0,0.0,0.0,0.0,863.0,991.0,1474.0,3.5
0.0,0.0,0.0,0.0,0.0,0.0,0.0,0.0,0.0,0.0,71.0,0.0,0.0,0.0,3.0,0.0,0.0,2.0,0.0,0.0,10.0,2.0,0.0,0.0,0.0,0.0,0.0,0.0,12.0,0.0,0.0,0.0,0.0,0.0,0.0,0.0,0.0,0.0,0.0,0.0,0.0,0.0,0.0,719.0,757.0,1305.0,1.0
0.0,0.0,0.0,0.0,0.0,5.0,0.0,0.0,0.0,0.0,71.0,0.0,0.0,0.0,4.0,0.0,0.0,20.0,0.0,0.0,0.0,0.0,0.0,0.0,0.0,0.0,0.0,0.0,0.0,0.0,0.0,0.0,0.0,4.0,0.0,0.0,0.0,0.0,0.0,0.0,0.0,0.0,0.0,869.0,969.0,1397.0,3.5
0.0,0.0,0.0,0.0,0.0,8.33,0.0,0.0,0.0,0.0,71.67,0.0,0.0,0.0,0.0,0.0,0.0,16.67,0.0,0.0,0.0,0.0,3.33,0.0,0.0,0.0,0.0,0.0,0.0,0.0,0.0,0.0,0.0,0.0,0.0,0.0,0.0,0.0,0.0,0.0,0.0,0.0,0.0,847.0,883.0,1461.0,2.5
0.0,0.0,0.0,0.0,0.0,4.0,0.0,0.0,0.0,0.0,72.0,0.0,0.0,0.0,4.0,0.0,0.0,20.0,0.0,0.0,0.0,0.0,0.0,0.0,0.0,0.0,4.0,0.0,0.0,0.0,0.0,0.0,0.0,0.0,0.0,0.0,0.0,0.0,0.0,0.0,0.0,0.0,0.0,905.0,933.0,1424.0,3.0
0.0,0.0,0.0,0.0,0.0,4.0,0.0,0.0,0.0,0.0,72.0,0.0,0.0,0.0,4.0,0.0,0.0,20.0,0.0,0.0,0.0,0.0,0.0,0.0,0.0,0.0,2.0,0.0,0.0,0.0,0.0,0.0,0.0,0.0,0.0,0.0,0.0,0.0,0.0,0.0,0.0,0.0,0.0,855.0,903.0,1416.0,2.0
0.0,0.0,0.0,0.0,0.0,0.0,0.0,0.0,0.0,0.0,72.0,0.0,0.0,0.0,0.0,0.0,0.0,22.0,0.0,0.0,0.0,0.0,0.0,0.0,0.0,0.0,6.0,0.0,0.0,0.0,0.0,0.0,0.0,0.0,0.0,0.0,0.0,0.0,0.0,0.0,0.0,0.0,0.0,898.0,950.0,1413.0,2.0
0.0,0.0,0.0,0.0,0.0,0.0,0.0,0.0,0.0,0.0,72.0,0.0,0.0,0.0,0.0,0.0,0.0,22.0,2.0,0.0,0.0,0.0,0.0,0.0,0.0,0.0,6.0,0.0,0.0,0.0,0.0,0.0,0.0,0.0,0.0,0.0,0.0,0.0,0.0,0.0,0.0,0.0,0.0,917.0,979.0,1415.0,4.0
0.0,0.0,0.0,0.0,0.0,0.0,0.0,0.0,0.0,0.0,72.0,0.0,0.0,0.0,0.0,0.0,0.0,24.0,0.0,0.0,0.0,4.0,0.0,0.0,0.0,0.0,0.0,0.0,0.0,0.0,0.0,0.0,7.0,0.0,0.0,0.0,0.0,0.0,0.0,0.0,0.0,0.0,0.0,880.0,957.0,1406.0,2.0
0.0,0.0,0.0,0.0,0.0,0.0,0.0,0.0,0.0,0.0,72.0,0.0,0.0,0.0,0.0,0.0,0.0,24.0,0.0,0.0,0.0,4.0,0.0,0.0,0.0,0.0,0.0,0.0,0.0,0.0,0.0,0.0,5.0,0.0,0.0,0.0,0.0,0.0,0.0,0.0,0.0,0.0,0.0,853.0,942.0,1401.0,2.0
0.0,0.0,0.0,0.0,0.0,0.0,0.0,0.0,0.0,0.0,72.0,0.0,0.0,0.0,0.0,0.0,0.0,2.0,0.0,8.0,9.0,0.0,0.0,0.0,0.0,0.0,0.0,0.0,9.0,0.0,0.0,0.0,0.0,0.0,0.0,0.0,0.0,0.0,0.0,0.0,0.0,0.0,0.0,710.0,750.0,1296.0,1.0
0.0,0.0,0.0,0.0,0.0,0.0,0.0,0.0,0.0,0.0,72.0,0.0,0.0,0.0,4.0,0.0,0.0,20.0,0.0,0.0,0.0,0.0,0.0,0.0,3.0,0.0,1.0,0.0,0.0,0.0,0.0,0.0,0.0,0.0,0.0,0.0,0.0,0.0,0.0,0.0,0.0,0.0,0.0,841.0,916.0,1446.0,3.0
0.0,0.0,0.0,0.0,0.0,8.33,0.0,0.0,0.0,0.0,72.5,0.0,0.0,0.0,0.0,0.0,0.0,16.67,0.0,0.0,0.0,0.0,0.0,0.0,2.5,0.0,0.0,0.0,0.0,0.0,0.0,0.0,0.0,0.0,0.0,0.0,0.0,0.0,0.0,0.0,0.0,0.0,0.0,852.0,885.0,1458.0,2.5
0.0,0.0,0.0,0.0,0.0,2.0,0.0,0.0,0.0,0.0,73.0,0.0,0.0,3.0,0.0,0.0,0.0,4.0,0.0,0.0,4.0,4.0,0.0,0.0,0.0,0.0,0.0,0.0,10.0,0.0,0.0,0.0,0.0,0.0,0.0,0.0,0.0,0.0,0.0,0.0,0.0,0.0,0.0,744.0,801.0,1283.0,2.0
0.0,0.0,0.0,0.0,0.0,5.0,0.0,0.0,0.0,0.0,73.0,0.0,0.0,0.0,4.0,0.0,0.0,20.0,0.0,0.0,0.0,0.0,0.0,0.0,0.0,0.0,0.0,0.0,0.0,0.0,0.0,0.0,0.0,3.0,0.0,0.0,0.0,0.0,0.0,0.0,0.0,0.0,0.0,844.0,914.0,1440.0,2.5
0.0,0.0,0.0,0.0,0.0,7.69,0.0,0.0,0.0,0.0,73.85,0.0,0.0,0.0,0.0,0.0,0.0,15.38,0.0,0.0,0.0,0.0,3.08,0.0,0.0,0.0,0.0,0.0,0.0,0.0,0.0,0.0,0.0,0.0,0.0,0.0,0.0,0.0,0.0,0.0,0.0,0.0,0.0,848.0,873.0,1483.0,2.0
0.0,0.0,0.0,0.0,0.0,7.41,0.0,0.0,0.0,0.0,74.81,0.0,0.0,0.0,0.0,0.0,0.0,14.81,0.0,0.0,0.0,0.0,2.96,0.0,0.0,0.0,0.0,0.0,0.0,0.0,0.0,0.0,0.0,0.0,0.0,0.0,0.0,0.0,0.0,0.0,0.0,0.0,0.0,840.0,865.0,1492.0,2.0
0.0,0.0,0.0,0.0,0.0,3.0,0.0,0.0,0.0,0.0,74.0,0.0,0.0,0.0,0.0,0.0,0.0,4.0,0.0,0.0,4.0,5.0,0.0,0.0,0.0,0.0,0.0,0.0,10.0,0.0,0.0,0.0,0.0,0.0,0.0,0.0,0.0,0.0,0.0,0.0,0.0,0.0,0.0,758.0,799.0,1263.0,3.0
0.0,0.0,0.0,0.0,0.0,5.0,0.0,0.0,0.0,0.0,74.0,0.0,0.0,0.0,4.0,0.0,0.0,20.0,0.0,0.0,0.0,0.0,0.0,0.0,0.0,0.0,0.0,0.0,0.0,0.0,0.0,0.0,0.0,1.0,0.0,0.0,0.0,0.0,0.0,0.0,0.0,0.0,0.0,836.0,882.0,1459.0,1.0
0.0,0.0,0.0,0.0,0.0,7.14,0.0,0.0,0.0,0.0,75.71,0.0,0.0,0.0,0.0,0.0,0.0,14.29,0.0,0.0,0.0,0.0,2.86,0.0,0.0,0.0,0.0,0.0,0.0,0.0,0.0,0.0,0.0,0.0,0.0,0.0,0.0,0.0,0.0,0.0,0.0,0.0,0.0,839.0,862.0,1496.0,1.5
0.0,0.0,0.0,0.0,0.0,10.0,0.0,0.0,0.0,0.0,75.0,0.0,0.0,0.0,2.0,0.0,0.0,15.0,0.0,0.0,0.0,0.0,0.0,0.0,0.0,0.0,0.0,0.0,0.0,0.0,0.0,0.0,0.0,0.0,0.0,0.0,0.0,0.0,0.0,0.0,0.0,0.0,0.0,812.0,870.0,1425.0,1.0
0.0,0.0,0.0,0.0,0.0,10.0,0.0,0.0,0.0,0.0,75.0,0.0,0.0,0.0,0.0,0.0,0.0,15.0,0.0,0.0,0.0,0.0,1.0,0.0,0.0,0.0,0.0,0.0,0.0,0.0,0.0,0.0,0.0,0.0,0.0,0.0,0.0,0.0,0.0,0.0,0.0,0.0,0.0,867.0,919.0,1469.0,0.75
0.0,0.0,0.0,0.0,0.0,0.0,0.0,0.0,0.0,0.0,75.0,0.0,0.0,0.0,0.0,0.0,0.0,2.0,0.0,5.0,9.0,0.0,0.0,0.0,0.0,0.0,0.0,0.0,9.0,0.0,0.0,0.0,0.0,0.0,0.0,0.0,0.0,0.0,0.0,0.0,0.0,0.0,0.0,707.0,743.0,1286.0,1.5
0.0,0.0,0.0,0.0,0.0,2.0,0.0,0.0,0.0,0.0,75.0,0.0,0.0,3.0,0.0,0.0,0.0,4.0,0.0,0.0,4.0,2.0,0.0,0.0,0.0,0.0,0.0,0.0,10.0,0.0,0.0,0.0,0.0,0.0,0.0,0.0,0.0,0.0,0.0,0.0,0.0,0.0,0.0,738.0,798.0,1230.0,2.5
0.0,0.0,0.0,0.0,0.0,3.3,0.0,0.0,0.0,0.0,76.0,0.0,0.0,0.0,0.0,0.0,0.0,5.0,0.0,0.0,7.0,0.0,0.0,0.0,0.0,0.0,0.0,0.0,8.7,0.0,0.0,0.0,0.0,0.0,0.0,0.0,0.0,0.0,0.0,0.0,0.0,0.0,0.0,779.0,795.0,1292.0,1.0
0.0,0.0,0.0,0.0,0.0,3.0,0.0,0.0,0.0,0.0,76.0,0.0,0.0,0.0,0.0,0.0,0.0,4.0,0.0,0.0,4.0,3.0,0.0,0.0,0.0,0.0,0.0,0.0,10.0,0.0,0.0,0.0,0.0,0.0,0.0,0.0,0.0,0.0,0.0,0.0,0.0,0.0,0.0,750.0,793.0,1250.0,3.5
0.0,0.0,0.0,0.0,0.0,9.0,0.0,0.0,0.0,0.0,76.0,0.0,0.0,0.0,0.0,0.0,0.0,10.0,0.0,0.0,0.0,0.0,0.0,0.0,0.0,0.0,0.0,0.0,5.0,0.0,0.0,0.0,0.0,0.0,0.0,0.0,0.0,0.0,0.0,0.0,0.0,0.0,0.0,780.0,832.0,1258.0,2.5
0.0,0.0,0.0,0.0,0.0,3.0,0.0,0.0,0.0,0.0,77.0,0.0,0.0,0.0,0.0,0.0,0.0,4.0,0.0,0.0,4.0,2.0,0.0,0.0,0.0,0.0,0.0,0.0,10.0,0.0,0.0,0.0,0.0,0.0,0.0,0.0,0.0,0.0,0.0,0.0,0.0,0.0,0.0,742.0,783.0,1264.0,2.5
0.0,0.0,0.0,0.0,0.0,3.0,0.0,0.0,0.0,0.0,78.0,0.0,0.0,0.0,0.0,0.0,0.0,4.0,0.0,0.0,4.0,1.0,0.0,0.0,0.0,0.0,0.0,0.0,10.0,0.0,0.0,0.0,0.0,0.0,0.0,0.0,0.0,0.0,0.0,0.0,0.0,0.0,0.0,742.0,780.0,1268.0,1.5
0.0,0.0,0.0,0.0,0.0,0.0,0.0,0.0,0.0,0.0,80.0,0.0,0.0,0.0,6.0,0.0,20.0,23.0,0.0,0.0,0.0,0.0,0.0,0.0,0.0,0.0,0.0,0.0,0.0,0.0,0.0,0.0,0.0,0.0,0.0,0.0,0.0,0.0,0.0,0.0,0.0,0.0,0.0,809.0,864.0,1475.0,2.0
0.0,0.0,0.0,0.0,0.0,5.0,0.0,0.0,0.0,0.0,80.0,0.0,0.0,0.0,4.0,0.0,20.0,20.0,0.0,0.0,0.0,0.0,0.0,0.0,0.0,0.0,0.0,0.0,0.0,0.0,0.0,0.0,0.0,0.0,0.0,0.0,0.0,0.0,0.0,0.0,0.0,0.0,0.0,830.0,880.0,1431.0,2.5
0.0,0.0,0.0,0.0,0.0,3.8,0.0,0.0,0.0,0.0,81.5,0.0,0.0,0.0,0.0,0.0,0.0,0.0,0.0,0.0,14.0,0.0,0.0,0.0,0.0,0.0,0.0,0.0,9.1,0.0,0.0,0.0,0.0,0.0,0.0,0.7,0.0,0.0,0.0,0.0,0.0,0.0,0.0,717.0,767.0,1318.0,1.0
0.0,0.0,0.0,0.0,0.0,0.0,0.0,0.0,0.0,0.0,90.0,0.0,0.0,0.0,0.0,0.0,10.0,24.0,0.0,0.0,0.0,4.0,0.0,0.0,0.0,0.0,0.0,0.0,0.0,0.0,0.0,0.0,6.0,0.0,0.0,0.0,0.0,0.0,0.0,0.0,0.0,0.0,0.0,860.0,945.0,1385.0,2.0
0.0,0.0,0.0,0.0,0.0,0.0,0.0,0.0,20.0,22.0,0.0,0.0,0.0,0.0,0.0,0.0,0.0,0.0,0.0,0.0,0.0,0.0,0.0,0.0,0.0,0.0,0.0,0.0,0.0,0.0,0.0,3.0,0.0,0.0,55.0,0.0,0.0,0.0,0.0,0.0,0.0,0.0,0.0,553.0,603.0,955.0,2.0
0.0,0.0,0.0,0.0,0.0,0.0,0.0,0.0,15.0,0.0,0.0,0.0,0.0,0.0,0.0,0.0,25.0,0.0,0.0,0.0,0.0,0.0,0.0,0.0,0.0,0.0,0.0,0.0,0.0,0.0,0.0,0.0,0.0,0.0,60.0,0.0,0.0,0.0,0.0,0.0,0.0,0.0,0.0,572.0,617.0,952.0,5.0
0.0,0.0,0.0,29.25,0.0,0.0,0.0,0.0,13.0,9.75,0.0,0.0,0.0,0.0,0.0,0.0,0.0,0.0,0.0,0.0,0.0,0.0,0.0,0.0,48.0,0.0,0.0,0.0,0.0,0.0,0.0,0.0,0.0,0.0,0.0,0.0,0.0,0.0,0.0,0.0,0.0,0.0,0.0,785.0,874.0,1280.0,10.0
0.0,0.0,0.0,0.0,0.0,0.0,0.0,0.0,10.0,0.0,0.0,0.0,0.7,0.0,0.0,0.3,25.0,0.0,0.0,0.0,0.0,0.0,0.0,0.0,0.0,0.0,0.0,0.0,0.0,0.0,0.0,0.0,0.0,0.0,0.0,0.0,0.0,0.0,0.0,0.0,0.0,0.0,0.0,416.0,436.0,778.0,9.0
0.0,0.0,0.0,0.0,0.0,0.0,0.0,0.0,10.0,0.0,0.0,0.0,0.6,0.0,0.0,0.4,25.0,0.0,0.0,0.0,0.0,0.0,0.0,0.0,0.0,0.0,0.0,0.0,0.0,0.0,0.0,0.0,0.0,0.0,0.0,0.0,0.0,0.0,0.0,0.0,0.0,0.0,0.0,425.0,448.0,789.0,12.0
0.0,0.0,0.0,0.0,0.0,0.0,0.0,0.0,10.0,0.0,0.0,0.0,0.5,0.0,0.0,0.5,25.0,0.0,0.0,0.0,0.0,0.0,0.0,0.0,0.0,0.0,0.0,0.0,0.0,0.0,0.0,0.0,0.0,0.0,0.0,0.0,0.0,0.0,0.0,0.0,0.0,0.0,0.0,427.0,453.0,776.0,15.0
0.0,0.0,0.0,10.0,0.0,0.0,0.0,0.0,16.0,5.0,0.0,0.0,32.0,0.0,0.0,32.0,5.0,0.0,0.0,0.0,0.0,0.0,0.0,0.0,0.0,0.0,0.0,0.0,0.0,0.0,0.0,0.0,0.0,0.0,0.0,0.0,0.0,0.0,0.0,0.0,0.0,0.0,0.0,413.0,467.0,718.0,12.0
0.0,0.0,0.0,15.0,0.0,0.0,0.0,0.0,16.0,5.0,0.0,0.0,32.0,0.0,0.0,32.0,0.0,0.0,0.0,0.0,0.0,0.0,0.0,0.0,0.0,0.0,0.0,0.0,0.0,0.0,0.0,0.0,0.0,0.0,0.0,0.0,0.0,0.0,0.0,0.0,0.0,0.0,0.0,403.0,451.0,712.0,10.0
0.0,0.0,0.0,7.0,0.0,0.0,0.0,0.0,16.0,5.0,0.0,0.0,32.0,0.0,0.0,32.0,8.0,0.0,0.0,0.0,0.0,0.0,0.0,0.0,0.0,0.0,0.0,0.0,0.0,0.0,0.0,0.0,0.0,0.0,0.0,0.0,0.0,0.0,0.0,0.0,0.0,0.0,0.0,416.0,471.0,739.0,10.0
0.0,0.0,0.0,0.0,0.0,0.0,0.0,0.0,18.4,0.0,0.0,0.0,0.0,0.0,0.0,55.4,0.0,0.0,0.0,0.0,0.0,0.0,0.0,0.0,0.0,0.0,0.0,0.0,0.0,0.0,0.0,0.0,0.0,0.0,0.0,0.0,0.0,0.0,0.0,0.0,0.0,0.0,0.0,426.0,491.0,881.0,2.0
7.5,0.0,0.0,20.0,0.0,0.0,0.0,0.0,17.5,0.0,0.0,0.0,0.0,0.0,0.0,55.0,0.0,0.0,0.0,0.0,0.0,0.0,0.0,0.0,0.0,0.0,0.0,0.0,0.0,0.0,0.0,0.0,0.0,0.0,0.0,0.0,0.0,0.0,0.0,0.0,0.0,0.0,0.0,425.0,498.0,852.0,3.0
5.0,0.0,0.0,15.0,0.0,0.0,0.0,0.0,25.0,0.0,0.0,0.0,0.0,0.0,0.0,55.0,0.0,0.0,0.0,0.0,0.0,0.0,0.0,0.0,0.0,0.0,0.0,0.0,0.0,0.0,0.0,0.0,0.0,0.0,0.0,0.0,0.0,0.0,0.0,0.0,0.0,0.0,0.0,452.0,503.0,860.0,3.0
